Repository: rememberBr/HRTEM

# 《FFT pattern recognition of crystal HRTEM image with deep learning》

## Environment 
  Tensorflow==2.6.0, and corresponding versions of cuda and keras, If anything else is missing, just install it with PIP or Conda

## usage
  cd app 
  python test.py

## refer
  @article{ZHANG2023103402,
  title = {FFT pattern recognition of crystal HRTEM image with deep learning},
  journal = {Micron},
  volume = {166},
  pages = {103402},
  year = {2023},
  issn = {0968-4328},
  doi = {https://doi.org/10.1016/j.micron.2022.103402},
  url = {https://www.sciencedirect.com/science/article/pii/S0968432822001986},
  author = {Quan Zhang and Ru Bai and Bo Peng and Zhen Wang and Yangyi Liu},
  keywords = {High-resolution transmission electron microscope, Computer vision, Attention mechanism, Local contrast, Phase identification, Deep Learning}
  }

File: app/PDF/PDF#05-0665.txt
PDF#05-0665: QM=Indexed; d=(Unknown); I=Diffractometer
Zirconium
Zr	(Bluish black)
Radiation=CuKa1	Lambda=1.5405	Filter=Ni
Calibration=	d-Cutoff=	I/Ic(RIR)=
Ref= Swanson, Fuyat.
Natl. Bur. Stand. (U.S.), Circ. 539, II 11 (1953)
Hexagonal - Powder Diffraction,  P63/mmc (194)	Z=2	mp=
Cell=3.232x5.147	Pearson=hP2 (Mg)
Density(c)=6.505	Density(m)=6.50A	Mwt=91.22	Vol=46.56	F(25)=37.8(0.025,26)
Ref= Ibid.

Strong Line: 2.46/X 2.80/3 2.57/3 1.46/2 1.37/2 1.89/2 1.62/2 1.35/1 1.04/1 0.90/1
NOTE:  Sample from Johnson Matthey Company, Ltd.
Spectroscopic analysis: <0.1% Hf; <0.01% Ti, Fe; <0.001% Mg, Cu, Si, Al, Ag, Ca.
Pattern taken at 25 C.
Zr becomes BCC at 850 C.
Merck Index, 8th Ed., p.
1131.
Component of pyrotechnic boom powders.

d(A)     I(f)   I(v)  h  k  l  n^2  2-Theta   Theta  1/(2d)   2pi/d  
 2.798   33.0   29.0  1  0  0        31.959  15.980  0.1787  2.2456
 2.573   32.0   31.0  0  0  2        34.840  17.420  0.1943  2.4420
 2.459  100.0  100.0  1  0  1        36.510  18.255  0.2033  2.5552
 1.894   17.0   22.0  1  0  2        47.995  23.997  0.2640  3.3174
 1.616   17.0   26.0  1  1  0        56.935  28.467  0.3094  3.8881
 1.463   18.0   30.0  1  0  3        63.540  31.770  0.3418  4.2947
 1.399    3.0    5.0  2  0  0        66.815  33.408  0.3574  4.4912
 1.368   18.0   32.0  1  1  2        68.537  34.268  0.3655  4.5930
 1.350   12.0   22.0  2  0  1        69.581  34.791  0.3704  4.6542
 1.287    4.0    8.0  0  0  4        73.526  36.763  0.3885  4.8820
 1.229    4.0    8.0  2  0  2        77.577  38.789  0.4066  5.1099
 1.168    3.0    6.0  1  0  4        82.444  41.222  0.4278  5.3753
 1.084    4.0    9.0  2  0  3        90.545  45.272  0.4612  5.7952
 1.058    2.0    5.0  2  1  0        93.355  46.677  0.4722  5.9343
 1.036    6.0   14.0  2  1  1        96.063  48.032  0.4826  6.0649
 1.006    3.0    7.0  1  1  4        99.895  49.948  0.4969  6.2438
 0.978    2.0    5.0  2  1  2       103.880  51.940  0.5111  6.4226
 0.966    4.0   10.0  1  0  5       105.763  52.882  0.5176  6.5043
 0.947    2.0    5.0  2  0  4       108.789  54.395  0.5278  6.6320
 0.932    3.0    8.0  3  0  0       111.352  55.676  0.5361  6.7366
 0.900    5.0   14.0  2  1  3       117.648  58.824  0.5554  6.9790
 0.877    3.0    8.0  3  0  2       122.855  61.427  0.5701  7.1636
 0.857    1.0    3.0  0  0  6       127.813  63.906  0.5830  7.3256
 0.829    2.0    6.0  2  0  5       136.541  68.271  0.6030  7.5774
 0.820    2.0    6.0  1  0  6       139.852  69.926  0.6097  7.6615

File: app/PDF/PDF#37-1484.txt
PDF#37-1484: QM=Star/Calculated; d=Other/Unknown; I=(Unknown)
Baddeleyite, syn
ZrO2	
Radiation=CuKa1	Lambda=1.5406	Filter=
Calibration=	d-Cutoff=	I/Ic(RIR)=2.6
Ref= Level-1 PDF

Monoclinic,  P21/a(14)	Z=4	mp=
Cell=5.313x5.213x5.147<90x99.218x90>	Pearson=
Density(c)=5.817	Density(m)=	Mwt=	Vol=	
Ref= Ibid.

Strong Line: 3.16/X  2.84/7  1.82/2  2.62/2  1.85/2  3.70/1  2.54/1  1.80/1

d(A)     I(f)   I(v)   h  k  l  n^2  2-Theta   Theta  1/(2d)   2pi/d  
 5.087    3.0    2.0   0  0  1        17.419   8.709  0.0983  1.2351
 3.697   14.0   12.0   1  1  0        24.047  12.024  0.1352  1.6992
 3.639   10.0    9.0   0  1  1        24.440  12.220  0.1374  1.7266
 3.164  100.0  100.0  -1  1  1        28.174  14.087  0.1580  1.9854
 2.840   68.0   76.0   1  1  1        31.467  15.734  0.1760  2.2119
 2.622   21.0   25.0   2  0  0        34.159  17.080  0.1906  2.3957
 2.606   11.0   13.0   0  2  0        34.382  17.191  0.1919  2.4109
 2.539   13.0   16.0   0  0  2        35.308  17.654  0.1969  2.4738
 2.499    2.0    3.0  -2  0  1        35.899  17.950  0.2000  2.5138
 2.342    1.0    1.0  -2  1  0        38.395  19.198  0.2134  2.6823
 2.334    4.0    5.0   1  2  0        38.540  19.270  0.2142  2.6920
 2.284    1.0    1.0   0  1  2        39.410  19.705  0.2189  2.7504
 2.252    1.0    1.0  -2  1  1        39.989  19.995  0.2220  2.7891
 2.213   12.0   17.0  -1  1  2        40.724  20.362  0.2259  2.8382
 2.191    5.0    7.0   2  0  1        41.149  20.574  0.2281  2.8666
 2.180    5.0    7.0  -1  2  1        41.373  20.686  0.2293  2.8815
 2.020    7.0   11.0   2  1  1        44.825  22.412  0.2475  3.1100
 1.991    6.0   10.0  -2  0  2        45.521  22.760  0.2511  3.1558
 1.859    2.0    3.0  -2  1  2        48.948  24.474  0.2689  3.3793
 1.848   18.0   31.0   2  2  0        49.265  24.632  0.2705  3.3998
 1.818   22.0   38.0   0  2  2        50.115  25.057  0.2749  3.4547
 1.803   13.0   23.0  -2  2  1        50.558  25.279  0.2772  3.4832
 1.783    5.0    9.0  -1  2  2        51.192  25.596  0.2804  3.5240
 1.693   11.0   21.0   0  0  3        54.103  27.051  0.2952  3.7097
 1.677    1.0    2.0   2  2  1        54.678  27.339  0.2981  3.7462
 1.660   11.0   21.0   1  2  2        55.269  27.634  0.3011  3.7835
 1.657   11.0   21.0   3  1  0        55.399  27.699  0.3017  3.7916
 1.652    9.0   17.0  -3  1  1        55.569  27.784  0.3026  3.8023
 1.643    6.0   12.0   0  3  1        55.881  27.941  0.3041  3.8220
 1.610    7.0   14.0  -1  1  3        57.166  28.583  0.3106  3.9026
 1.592    4.0    8.0  -1  3  1        57.860  28.930  0.3140  3.9459
 1.582    3.0    6.0  -2  2  2        58.266  29.133  0.3160  3.9712
 1.545    8.0   16.0   1  3  1        59.773  29.887  0.3234  4.0645
 1.539    7.0   14.0  -2  0  3        60.053  30.027  0.3248  4.0818
 1.509    5.0   10.0   3  1  1        61.365  30.683  0.3312  4.1624
 1.496    5.0   11.0  -3  1  2        61.982  30.991  0.3342  4.2001
 1.477    8.0   17.0   1  1  3        62.836  31.418  0.3384  4.2521
 1.452    1.0    2.0   3  2  0        64.077  32.039  0.3444  4.3272
 1.448    2.0    4.0   2  3  0        64.248  32.124  0.3452  4.3375
 1.434    1.0    2.0   0  3  2        64.964  32.482  0.3486  4.3806
 1.426    2.0    4.0  -2  3  1        65.382  32.691  0.3506  4.4057
 1.420    6.0   13.0   0  2  3        65.698  32.849  0.3521  4.4246
 1.416    4.0    9.0  -1  3  2        65.882  32.941  0.3530  4.4356
 1.361    1.0    2.0   2  3  1        68.910  34.455  0.3672  4.6149
 1.349    1.0    2.0   3  2  1        69.618  34.809  0.3705  4.6564
 1.339    1.0    2.0  -3  2  2        70.188  35.094  0.3732  4.6896
 1.325    2.0    5.0  -2  2  3        71.069  35.535  0.3773  4.7408
 1.321    4.0   10.0  -4  0  1        71.298  35.649  0.3783  4.7540
 1.311    1.0    2.0   4  0  0        71.948  35.974  0.3813  4.7916
 1.308    1.0    2.0  -2  3  2        72.102  36.051  0.3820  4.8004
 1.303    1.0    2.0   0  4  0        72.448  36.224  0.3836  4.8203
 1.300    1.0    2.0   3  1  2        72.640  36.320  0.3845  4.8314
 1.286    1.0    2.0  -3  1  3        73.578  36.789  0.3887  4.8850
 1.270    2.0    5.0   0  0  4        74.680  37.340  0.3937  4.9476
 1.264    4.0   10.0   1  4  0        75.044  37.522  0.3954  4.9682
 1.245    1.0    3.0  -1  1  4        76.408  38.204  0.4015  5.0448
 1.232    1.0    3.0   3  3  0        77.390  38.695  0.4058  5.0995
 1.223    1.0    3.0   4  0  1        78.076  39.038  0.4088  5.1376
 1.212    1.0    3.0   0  3  3        78.864  39.432  0.4123  5.1810
